Repository: NatureG-creator/-

# 腐蚀模拟与实测研究代码

## 网页研究工作台

网站源码位于 [`网站/`](网站/)，使用方法见[网站说明](网站/README.md)。已接入实测点云、单/多阶段CA–GA、有限元输入包导出，以及独立的NumPy/Taichi与并行性能对比区。计算服务在本机运行，GitHub网页本身不启动模拟。

本次整理日期：2026-10-13。

## 两个完整研究目录

- `腐蚀代码7_高速版_MATLAB实测接口/`：Python 腐蚀模拟、实测目标接口、输入数据及已有计算结果。
- `段师兄腐蚀工作/`：MATLAB 点云处理、CA-GA、拟合、APDL、扫描数据、文档及原有归档。

根目录的重复程序与数据已清理，最新完整版本保存在以上两个目录中。
Python 运行入口位于 `腐蚀代码7_高速版_MATLAB实测接口/01_运行程序与数据/`。
本地原始材料保持不变，历史版本可通过 Git 提交记录查看。
虚拟环境、Python 缓存及编辑器配置不上传。

仓库根目录中的 Python 程序及其依赖同步自
`腐蚀代码7_高速版_MATLAB实测接口/01_运行程序与数据/`，
用于兼容仓库原来的平铺布局。运行完整项目时，优先使用完整目录中的入口。
代码内容按本地原文件复制，没有调整算法或本地数据路径；
更换电脑后，应先检查配置中的绝对路径，再运行程序。

## 下载大型归档

超过普通 Git 文件大小限制的归档通过 Git LFS 保存。完整获取数据：

```powershell
git clone https://github.com/NatureG-creator/-.git
cd -
git lfs pull
```

如果只下载 GitHub 网页的源码 ZIP，LFS 文件可能仅包含指针，请使用上述方法取得原始归档。

File: 段师兄腐蚀工作/00实验过程（以C17_100d_z为例）/正向深度修改说明_20261009.md
# 正向深度处理与代码6使用说明

## 本次修改解决什么

修复原流程中三个混用问题：只有Z减最高值而Z_filled未减、190/50分别齐平导致不同高度基准、实测先取负而模拟用正深度。现在向内腐蚀深度为正，红色极大值点代表检测到的坑底；不是把所有数取绝对值。

原CA演化、GA十参数、分水岭阈值、极值筛选、坑径算法和直方图程序不改。实测数据会变化，因为高度基准、取坑方向和分析矩阵已经纠正，不能继续用旧目标校准。

## 直接怎么运行

1. MATLAB当前文件夹切到本目录，运行untitled。也可在代码6的主流程_只运行这里运行step01_measured.m，它转到本目录执行。
2. 程序读取配置指定的190 mm扫描，核对50 mm原始XYZ确实来自同一190扫描。50文件只作来源核对，不再独立齐平。
3. shujuguiyi对190扫描齐平、PCA、插值、补洞、裁边一次，Z与Z_filled保留同一高程基准。单独调用这个函数得到的是齐平高程，不是自动减参考面的深度。
4. prepare_positive_corrosion_surface调用jisuan_190：前200列作参考，中央168列作腐蚀段，D=中央高程-H_flat。平滑中央段一次后识别峰点和坑边界。
5. 结果进入本目录新建的正向深度结果_时间戳目录，包括矩阵MAT、坑深Excel及原图；红点图另外明确命名为红点极值与等高线.png。旧结果不覆盖。
6. export_original_ca_target生成代码6/01_实测目标接口/实测目标/原程序目标_时间戳/matlab_target.mat。latest_original_target.txt指向最新导出。
7. Python编辑器运行代码6/主流程_只运行这里/step02_ca_ga.py。它用实测目标进行种群CA-GA，不是固定十参数直接模拟。然后step03_images.py绘图分析，step04_fracture.py进入已有断裂接口。

## 指标对应

所有表面统计使用同一平滑D矩阵，单位mm；导出给Python的长度单位为μm。

| 指标 | 定义 | C17本次结果 |
|---|---|---:|
| 均匀腐蚀分量 | min(D)，本程序定义为最浅腐蚀深度 | 110.201954 μm |
| 不均匀腐蚀深度 | mean(D-min(D)) | 259.768757 μm |
| 平均总腐蚀深度 | mean(D)=均匀分量+不均匀分量 | 369.970711 μm |
| 径深比对数均值 | mean(ln(直径/局部坑深)) | 2.052908704 |
| 坑深对数均值 | mean(ln(局部坑深/1 μm)) | 5.826931534 |
| 径深比对数标准差 | std(ln(直径/坑深),0)，样本标准差 | 0.699307782 |
| 坑深对数标准差 | std(ln(坑深/1 μm),0) | 0.198752906 |

六目标顺序为：[平均总深度μm，不均匀深度μm，径深比对数均值，坑深对数均值，两项对数样本标准差]。均匀分量另存，不是第一项；平均局部坑深也不是均匀分量。

坑深仍按原fushikengtiqu规则：检测峰点D减全表面min(D)。它是局部起伏深度，不是峰点距未腐蚀参考面的总深度，也不是逐坑边缘拟合的坑深。sjb=坑深/直径；径深比=1/sjb。没有悄悄换成新的坑缘算法。

本次识别15个有效坑，平均局部坑深345.8384 μm。原始未平滑最小深度43.888155 μm，平滑后最小为110.201954 μm：两者不同是高斯滤波抬高局部谷值造成，不应混用。模拟也用同样滤波后统计。

## 参考面与图形

H_flat仍采用原定义min(参考区)+0.2*(max-min)，不是20%分位数。中央168列的格点跨度为167×0.3=50.1 mm，裁边后宽度18 mm，矩阵61×168。绘图用真实毫米，不照参考图片把试件放大成100×150 mm。

三维表面保持原配色、视角、红点，向上峰对应更深腐蚀。红点只标记原算法筛出的极大值，不承诺边缘每一个峰都被识别。等高图保留分水岭红边界。实际深度范围约0.1102～0.6284 mm，不强制伪装成示意图的0.1～0.5 mm。

分水岭六面板诊断图仍保留。其三维红边界现在采用mm坐标并落在真实深度表面，不再把二值掩码1误画成1 mm深度；前五个二维诊断子图仍是像素图，不用于尺寸量测。

参考区是否真正未腐蚀、是否适合单一水平参考，仍需实验核对。这套统计中min(D)是程序约定的均匀分量，不等于已独立测定的物理均匀腐蚀量。正值和接口通过不能单独证明参考面正确。

## 可自行调整

- MATLAB输入路径、网格0.3 mm、裁边3、高斯sigma=2、参考200列/0.2、中央168列：step00_corrosion_config.m。修改后必须重跑untitled导出目标。
- 主高斯sigma=0可关闭主平滑；实测和模拟均支持同一分支。分水岭内部sigma=0.5用于梯度识别，是另一项，不会把其平滑矩阵用于六指标统计。
- 坑阈值0.001 mm、间隔15格、邻域12×12、分水岭0.3：同一配置。间隔15格等于4.5 mm；改阈值会改变坑数量，不是增加实验样本。
- Python种群、代数、每个候选CA步数、深度元胞25 μm、10进程：代码6/09_共享模拟内核与指标/unified_config.py。横向间距300 μm必须与MATLAB一致，实测校准矩阵尺寸自动读取。
- 若改变MATLAB识别参数，Python ANALYSIS_CONFIG要对应修改。程序会检查，不自动换一套算法。
- 原参考面导致负深度时保留诊断并拒绝校准；不能自行abs、加常数或删点只为把结果变正。先确认Z方向和参考区。

## 旧程序与旧结果

原MATLAB程序和代码6共享层已备份至代码6/08_测试与运行结果/正向深度修改前备份_20261009。扫描TXT没有修改。旧MAT、旧图片未删除。

新目标口径标识original_matlab_positive_depth_v2；Python拒绝把旧original_matlab_v1目标与新程序混用。已有旧模拟不能作为本次目标的校准成果，需重新CA-GA。

若使用原matlab_apdl.m导出，注意当前Z_filled是向内正的深度D，不是向外正的几何高程。建立实体时必须按板厚、参考面位置将D转换为实际表面坐标，不能直接把显示用的上凸坑当作实体上凸；本次没有擅改APDL建模代码。

实际验证只证明提取、指标口径和流程能连接；未执行正式大预算校准，不能声称模拟已与实测分布吻合。断裂分析仍需要真实试验CSV，不会由表面矩阵凭空得到力学试验数据。

File: 段师兄腐蚀工作/00实验过程（以C17_100d_z为例）/高程_相对深度_参考面使用说明_20261009.md
# 高程、正向相对深度与未腐蚀参考面

## 如何运行

在MATLAB打开本目录，运行 `untitled.m`。参数仍在 `step00_corrosion_config.m` 中。
原扫描TXT、统一参数前备份和旧结果未覆盖。修改前程序另存于 `高程与相对深度修复前备份_20261009_163107`。

## 三者分别是什么

| 量 | 变量及公式 | 作用 |
|---|---|---|
| 齐平高程 | `H_raw`（补洞后）、`H`/`Z_filled`（平滑后） | 保留原50 mm高程；低处为本流程识别的坑底 |
| 检测矩阵 | `-H` | 沿用原极大值检测、分水岭、坑径规则；红点对应H的低处 |
| 正向相对深度 | `display_depth_mm=max(H)-H` | 只将检测矩阵整体平移，坑越深显示越高；零点是当前表面最高点 |
| 未腐蚀参考面 | 同一坐标基准、已确认物理方向的 `H0` | 只有确认它，才能计算总损失；不能拿独立齐平190 mm的高度直接作为50 mm的H0 |
| 不均匀深度 | `max(H)-mean(H)` | 对应示意图的顶点至平均线距离 |
| 均匀分量 | `H0-max(H)` | 对应原始未腐蚀面至表面顶点距离 |
| 平均总深度 | `H0-mean(H)` | 均匀分量+不均匀深度，不等于平均坑深 |
| 单坑深度 | `max(H)-H(坑底)` | 保留原全局顶点到坑底定义，不擅自改为局部坑缘到坑底 |

`jixiantiqu_3D`新增第六参数仅用于显示矩阵，所有数值检测仍用第一参数。`fenshuiling_boundry`新增第五参数仅用于图像显示平移，分割计算不变。
相对深度为正只说明绘图零点设置，不能证明扫描物理方向或参考面正确。这里恢复的是原高程坑底识别，不冒称已经完成物理方向标定。

## 190 mm参考面怎么处理

190 mm仍按原程序独立齐平，参考高度为左200列 `min+0.2*(max-min)`，中央168列取最高高程。
保留有符号诊断 `uniform_190_diagnostic_mm=H_flat-H_corroded`。
真实C17结果为约−0.696670 mm，不取绝对值、不自动改方向。
来自同一原始扫描的子集在分别拟合平面、旋转、插值后，高度并不自动同基准，不能直接拼接。

## 导出和CA-GA

按用户要求，当前主程序恢复旧程序统计：`junyunfushi` 使用190 mm旧公式并保留有符号值，`avg_total_depth_mm` 变量恢复为旧程序的平均坑深统计。它们可以正常打印；但二者不能被误称为同一50 mm总深度基准。
新MAT保存高程、正向相对深度、16个原坑样本、五项可确定指标及190 mm诊断。
代码6接口仍使用 `original_matlab_height_relative_v3`，`calibration_ready=false`，因为导出的相对矩阵与旧190 mm参考值不是同一高度基准。
`relative_depth_um` 是相对显示；绝对 `depth_um`、`processed_depth_um` 明确为NaN，不让后端误用。
Python会阻止把此诊断目标交给完整六指标CA-GA。CA/GA模拟内核没有修改，固定参数模拟仍与本次变更无关。

恢复完整六指标校准前，需要先确认未腐蚀参考区与物理方向，并让参考区和50 mm数据使用同一已核验的坐标变换/高度基准，或提供独立实测均匀损失并明确来源。不能仅把NaN填成正数或翻转高度来绕过检查。

## 本次实测核对

50 mm矩阵66×162；16坑；平均335.1605866940 μm；不均匀262.4396860661 μm。
径深比ln均值2.00484918、样本标准差0.629311019；坑深以μm取ln，均值5.78613670、样本标准差0.234813418。
这些恢复旧样本的结果，不等于未腐蚀参考面已经验证。
统计打印、原直方图/正态曲线/Q-Q图、红点与等高线、图片安全保存代码均保留。
每次结果保存到独立时间目录，不覆盖旧图。网格、平滑、裁边、识别阈值变化都会影响结果，应重新核对。
