Repository: NatureG-creator/-

# 腐蚀模拟与实测研究代码

## 网页研究工作台

网站源码位于 [`网站/`](网站/)，使用方法见[网站说明](网站/README.md)。已接入实测点云、单/多阶段CA–GA、有限元输入包导出，以及独立的NumPy/Taichi与并行性能对比区。计算服务在本机运行，GitHub网页本身不启动模拟。

本次整理日期：2026-10-13。

## 两个完整研究目录

- `腐蚀代码7_高速版_MATLAB实测接口/`：Python 腐蚀模拟、实测目标接口、输入数据及已有计算结果。
- `段师兄腐蚀工作/`：MATLAB 点云处理、CA-GA、拟合、APDL、扫描数据、文档及原有归档。

根目录的重复程序与数据已清理，最新完整版本保存在以上两个目录中。
Python 运行入口位于 `腐蚀代码7_高速版_MATLAB实测接口/01_运行程序与数据/`。
本地原始材料保持不变，历史版本可通过 Git 提交记录查看。
虚拟环境、Python 缓存及编辑器配置不上传。

仓库根目录中的 Python 程序及其依赖同步自
`腐蚀代码7_高速版_MATLAB实测接口/01_运行程序与数据/`，
用于兼容仓库原来的平铺布局。运行完整项目时，优先使用完整目录中的入口。
代码内容按本地原文件复制，没有调整算法或本地数据路径；
更换电脑后，应先检查配置中的绝对路径，再运行程序。

## 下载大型归档

超过普通 Git 文件大小限制的归档通过 Git LFS 保存。完整获取数据：

```powershell
git clone https://github.com/NatureG-creator/-.git
cd -
git lfs pull
```

如果只下载 GitHub 网页的源码 ZIP，LFS 文件可能仅包含指针，请使用上述方法取得原始归档。

File: 段师兄腐蚀工作/06数据后推/3_MATLAB拟合程序_分图与数据拟合/01_质量损失率与腐蚀时间拟合/统一最优拟合输出/03_统一拟合结果/Q355/MassLoss/最优拟合函数.txt
MATLAB通用最优拟合函数选择结果
====================================
最优模型：幂函数
拟合公式：y = 0.5858341314*x^{0.6373711142}
参数向量：[0.585834131411 0.637371114214]
数据点数：9
R2：0.983232315687
调整R2：0.977643087582
RMSE：0.395594413803
SSE：1.40845446209
AIC：-12.6925844028
AICc：-10.6925844028

File: 段师兄腐蚀工作/06数据后推/3_MATLAB拟合程序_分图与数据拟合/01_质量损失率与腐蚀时间拟合/统一最优拟合输出/03_统一拟合结果/Q370NH/MassLoss/最优拟合函数.txt
MATLAB通用最优拟合函数选择结果
====================================
最优模型：对数函数
拟合公式：y = 3.210145935*ln(x) -4.265219677
参数向量：[3.21014593465 -4.2652196767]
数据点数：9
R2：0.964682313329
调整R2：0.952909751105
RMSE：0.577709700687
SSE：3.00373648441
AIC：-5.87630811966
AICc：-3.87630811966

File: 段师兄腐蚀工作/06数据后推/3_MATLAB拟合程序_分图与数据拟合/02_蚀坑参数与质量损失率拟合/统一最优拟合输出/03_统一拟合结果/Q355/AspectRatio/最优拟合函数.txt
MATLAB通用最优拟合函数选择结果
====================================
最优模型：对数函数
拟合公式：y = -0.959217772*ln(x) +4.189304937
参数向量：[-0.95921777199 4.18930493681]
数据点数：9
R2：0.926101709102
调整R2：0.901468945469
RMSE：0.150908734475
SSE：0.204961015267
AIC：-30.0394405822
AICc：-28.0394405822

File: 段师兄腐蚀工作/06数据后推/3_MATLAB拟合程序_分图与数据拟合/02_蚀坑参数与质量损失率拟合/统一最优拟合输出/03_统一拟合结果/Q355/PitDepth/最优拟合函数.txt
MATLAB通用最优拟合函数选择结果
====================================
最优模型：对数函数
拟合公式：y = 0.8681956065*ln(x) +3.40338089
参数向量：[0.868195606473 3.40338088965]
数据点数：9
R2：0.927052748529
调整R2：0.902736998039
RMSE：0.135637299212
SSE：0.165577292438
AIC：-31.9598757206
AICc：-29.9598757206

File: 段师兄腐蚀工作/06数据后推/3_MATLAB拟合程序_分图与数据拟合/04_腐蚀后强度指标与质量损失率拟合/Q370NH/Q370NH_强度指标绘图数据_自动拟合结果/Ff_MPa/最优拟合函数.txt
MATLAB通用最优拟合函数选择结果
====================================
最优模型：线性函数
拟合公式：y = -241.6852715*x +413.444285
参数向量：[-241.685271463 413.444285014]
数据点数：18
R2：0.196316834393
调整R2：0.0891590789782
RMSE：15.1186277734
SSE：4114.3123035
AIC：101.773393993
AICc：102.573393993

File: 段师兄腐蚀工作/06数据后推/3_MATLAB拟合程序_分图与数据拟合/04_腐蚀后强度指标与质量损失率拟合/Q370NH/Q370NH_强度指标绘图数据_自动拟合结果/Fu_MPa/最优拟合函数.txt
MATLAB通用最优拟合函数选择结果
====================================
最优模型：线性函数
拟合公式：y = -630.4692264*x +577.5276735
参数向量：[-630.469226393 577.527673525]
数据点数：18
R2：0.830396837901
调整R2：0.807783082954
RMSE：8.80920157275
SSE：1396.83658229
AIC：82.3286851045
AICc：83.1286851045

File: 段师兄腐蚀工作/06数据后推/3_MATLAB拟合程序_分图与数据拟合/04_腐蚀后强度指标与质量损失率拟合/Q370NH/Q370NH_强度指标绘图数据_自动拟合结果/StrengthRatio/最优拟合函数.txt
模型：均值模型
均值：1.27013030957
标准差：0.00901131999023
公式：y = 1.27013031 (std = 0.00901131999)

File: 段师兄腐蚀工作/06数据后推/3_MATLAB拟合程序_分图与数据拟合/04_腐蚀后强度指标与质量损失率拟合/统一最优拟合输出/03_统一拟合结果/Q355/FractureStrength/最优拟合函数.txt
MATLAB通用最优拟合函数选择结果
====================================
最优模型：对数函数
拟合公式：y = -27.26681895*ln(x) +319.5104801
参数向量：[-27.266818949 319.510480142]
数据点数：18
R2：0.505593066717
调整R2：0.439672142279
RMSE：15.4546099746
SSE：4299.2094504
AIC：102.564664206
AICc：103.364664206

File: 段师兄腐蚀工作/06数据后推/3_MATLAB拟合程序_分图与数据拟合/04_腐蚀后强度指标与质量损失率拟合/统一最优拟合输出/03_统一拟合结果/Q355/TensileStrength/最优拟合函数.txt
MATLAB通用最优拟合函数选择结果
====================================
最优模型：对数函数
拟合公式：y = -30.25878675*ln(x) +437.0020477
参数向量：[-30.2587867483 437.00204773]
数据点数：18
R2：0.667272158662
调整R2：0.622908446484
RMSE：12.2469073698
SSE：2699.76132223
AIC：94.1898440383
AICc：94.9898440383

File: 段师兄腐蚀工作/06数据后推/3_MATLAB拟合程序_分图与数据拟合/04_腐蚀后强度指标与质量损失率拟合/统一最优拟合输出/03_统一拟合结果/Q355/YieldStrength/最优拟合函数.txt
MATLAB通用最优拟合函数选择结果
====================================
最优模型：对数函数
拟合公式：y = -19.1876783*ln(x) +332.2694165
参数向量：[-19.187678298 332.269416546]
数据点数：18
R2：0.565313812856
调整R2：0.507355654571
RMSE：9.6437824205
SSE：1674.04570873
AIC：85.5872823618
AICc：86.3872823618

File: 段师兄腐蚀工作/06数据后推/3_MATLAB拟合程序_分图与数据拟合/04_腐蚀后强度指标与质量损失率拟合/统一最优拟合输出/03_统一拟合结果/Q370NH/YieldStrength/最优拟合函数.txt
MATLAB通用最优拟合函数选择结果
====================================
最优模型：线性函数
拟合公式：y = -528.2705417*x +456.8045161
参数向量：[-528.270541669 456.804516058]
数据点数：18
R2：0.791420787531
调整R2：0.763610225868
RMSE：8.38468407983
SSE：1265.45268813
AIC：80.5506418387
AICc：81.3506418387

File: 段师兄腐蚀工作/06数据后推/3_MATLAB拟合程序_分图与数据拟合/05_腐蚀后应变弹模与质量损失率拟合/Q370NH/Q370NH_应变弹模绘图数据_自动拟合结果/E_MPa/最优拟合函数.txt
MATLAB通用最优拟合函数选择结果
====================================
最优模型：线性函数
拟合公式：y = -142430.2358*x +195610.1606
参数向量：[-142430.235769 195610.160605]
数据点数：18
R2：0.268736682708
调整R2：0.171234907069
RMSE：7263.97158461
SSE：949775097.277
AIC：324.064552305
AICc：324.864552305

File: 段师兄腐蚀工作/06数据后推/3_MATLAB拟合程序_分图与数据拟合/05_腐蚀后应变弹模与质量损失率拟合/Q370NH/Q370NH_应变弹模绘图数据_自动拟合结果/EpsilonF/最优拟合函数.txt
MATLAB通用最优拟合函数选择结果
====================================
最优模型：线性函数
拟合公式：y = -0.9511724242*x +0.3444670597
参数向量：[-0.951172424233 0.344467059668]
数据点数：18
R2：0.467990116088
调整R2：0.3970554649
RMSE：0.0313544571633
SSE：0.0176958357121
AIC：-120.646358519
AICc：-119.846358519

File: 段师兄腐蚀工作/06数据后推/3_MATLAB拟合程序_分图与数据拟合/05_腐蚀后应变弹模与质量损失率拟合/Q370NH/Q370NH_应变弹模绘图数据_自动拟合结果/EpsilonH/最优拟合函数.txt
MATLAB通用最优拟合函数选择结果
====================================
最优模型：线性函数
拟合公式：y = 0.01452086258*x +0.02317655381
参数向量：[0.014520862584 0.0231765538111]
数据点数：18
R2：0.0431789134491
调整R2：-0.0843972314243
RMSE：0.00211334526406
SSE：8.0392107692e-05
AIC：-217.741393536
AICc：-216.941393536

File: 段师兄腐蚀工作/06数据后推/3_MATLAB拟合程序_分图与数据拟合/05_腐蚀后应变弹模与质量损失率拟合/Q370NH/Q370NH_应变弹模绘图数据_自动拟合结果/EpsilonU/最优拟合函数.txt
MATLAB通用最优拟合函数选择结果
====================================
最优模型：线性函数
拟合公式：y = -0.2269643253*x +0.1841836702
参数向量：[-0.226964325321 0.184183670177]
数据点数：18
R2：0.360433660531
调整R2：0.275158148602
RMSE：0.00934730153153
SSE：0.00157269682659
AIC：-164.216033009
AICc：-163.416033009

File: 段师兄腐蚀工作/06数据后推/3_MATLAB拟合程序_分图与数据拟合/05_腐蚀后应变弹模与质量损失率拟合/统一最优拟合输出/03_统一拟合结果/Q355/ElasticModulus/最优拟合函数.txt
MATLAB通用最优拟合函数选择结果
====================================
最优模型：线性函数
拟合公式：y = -71173.85853*x +189244.3247
参数向量：[-71173.8585332 189244.324664]
数据点数：18
R2：0.108564034244
调整R2：-0.0102940945239
RMSE：6653.56935028
SSE：796859731.783
AIC：320.904714426
AICc：321.704714426

File: 段师兄腐蚀工作/06数据后推/3_MATLAB拟合程序_分图与数据拟合/05_腐蚀后应变弹模与质量损失率拟合/统一最优拟合输出/03_统一拟合结果/Q355/FractureStrain/最优拟合函数.txt
MATLAB通用最优拟合函数选择结果
====================================
最优模型：线性函数
拟合公式：y = -0.6314667009*x +0.3335783842
参数向量：[-0.631466700909 0.333578384178]
数据点数：18
R2：0.316159463723
调整R2：0.224980725552
RMSE：0.0302975052243
SSE：0.0165228988106
AIC：-121.880836605
AICc：-121.080836605

File: 段师兄腐蚀工作/06数据后推/3_MATLAB拟合程序_分图与数据拟合/05_腐蚀后应变弹模与质量损失率拟合/统一最优拟合输出/03_统一拟合结果/Q355/HardeningStrain/最优拟合函数.txt
MATLAB通用最优拟合函数选择结果
====================================
最优模型：两阶段对数模型
拟合公式：x < 0.0239: ln(y) = 1.154904558*ln(x); x >= 0.0239: ln(y) = 1.154904558*ln(0.0239) + -0.2337015192*ln(x/0.0239)
参数向量：[1.15490455837 -0.23370151916 0.0239]
数据点数：18
R2：0.265269877909
调整R2：0.10782770889
RMSE：0.00277780638421
SSE：0.000138891749546
AIC：-205.899374395
AICc：-204.185088681

File: 段师兄腐蚀工作/06数据后推/3_MATLAB拟合程序_分图与数据拟合/05_腐蚀后应变弹模与质量损失率拟合/统一最优拟合输出/03_统一拟合结果/Q355/UltimateStrain/最优拟合函数.txt
MATLAB通用最优拟合函数选择结果
====================================
最优模型：线性函数
拟合公式：y = -0.1652381938*x +0.1634545215
参数向量：[-0.165238193795 0.163454521502]
数据点数：18
R2：0.486083614022
调整R2：0.417561429225
RMSE：0.00554285182417
SSE：0.000553017714205
AIC：-183.028861075
AICc：-182.228861075

File: 段师兄腐蚀工作/06数据后推/3_MATLAB拟合程序_分图与数据拟合/05_腐蚀后应变弹模与质量损失率拟合/统一最优拟合输出/03_统一拟合结果/Q370NH/ElasticModulus/最优拟合函数.txt
MATLAB通用最优拟合函数选择结果
====================================
最优模型：二次函数
拟合公式：y = -3423624.678*x^2 +294629.0325*x +184934.1516
参数向量：[-3423624.67838 294629.03253 184934.151573]
数据点数：18
R2：0.389878776025
调整R2：0.259138513745
RMSE：6635.06694279
SSE：792434040.036
AIC：322.804465298
AICc：324.518751012

File: 段师兄腐蚀工作/06数据后推/3_MATLAB拟合程序_分图与数据拟合/05_腐蚀后应变弹模与质量损失率拟合/统一最优拟合输出/03_统一拟合结果/Q370NH/FractureStrain/最优拟合函数.txt
MATLAB通用最优拟合函数选择结果
====================================
最优模型：对数函数
拟合公式：y = -0.04870788015*ln(x) +0.1419997261
参数向量：[-0.0487078801528 0.141999726131]
数据点数：18
R2：0.495749715408
调整R2：0.42851634413
RMSE：0.0305254807078
SSE：0.0167724895039
AIC：-121.6109664
AICc：-120.8109664

File: 段师兄腐蚀工作/06数据后推/3_MATLAB拟合程序_分图与数据拟合/05_腐蚀后应变弹模与质量损失率拟合/统一最优拟合输出/03_统一拟合结果/Q370NH/HardeningStrain/最优拟合函数.txt
MATLAB通用最优拟合函数选择结果
====================================
最优模型：二次函数
拟合公式：y = 1.142382566*x^2 -0.1313154762*x +0.02673888547
参数向量：[1.14238256585 -0.131315476165 0.0267388854732]
数据点数：18
R2：0.251680912707
调整R2：0.0913268225729
RMSE：0.00186895350567
SSE：6.28737697144e-05
AIC：-220.165558586
AICc：-218.451272872

File: 段师兄腐蚀工作/06数据后推/3_MATLAB拟合程序_分图与数据拟合/05_腐蚀后应变弹模与质量损失率拟合/统一最优拟合输出/03_统一拟合结果/Q370NH/UltimateStrain/最优拟合函数.txt
MATLAB通用最优拟合函数选择结果
====================================
最优模型：指数函数
拟合公式：y = 0.1847194841*exp(-1.342499872*x)
参数向量：[0.184719484142 -1.34249987197]
数据点数：18
R2：0.361816034991
调整R2：0.276724839657
RMSE：0.00933719432305
SSE：0.00156929756088
AIC：-164.25498076
AICc：-163.45498076

File: 段师兄腐蚀工作/06数据后推/3_MATLAB拟合程序_分图与数据拟合/06_Q370NH_Q355蚀坑参数组合拟合/统一最优拟合输出/03_统一拟合结果/Q370NH/AspectRatio/最优拟合函数.txt
MATLAB通用最优拟合函数选择结果
====================================
最优模型：指数函数
拟合公式：y = 4.076633012*exp(-0.08824892235*x)
参数向量：[4.07663301237 -0.088248922345]
数据点数：9
R2：0.977200378981
调整R2：0.969600505308
RMSE：0.0985475785471
SSE：0.0874046271375
AIC：-37.7098846968
AICc：-35.7098846968

File: 段师兄腐蚀工作/06数据后推/3_MATLAB拟合程序_分图与数据拟合/06_Q370NH_Q355蚀坑参数组合拟合/统一最优拟合输出/03_统一拟合结果/Q370NH/PitDepth/最优拟合函数.txt
MATLAB通用最优拟合函数选择结果
====================================
最优模型：幂函数
拟合公式：y = 3.332246805*x^{0.2144207239}
参数向量：[3.33224680542 0.214420723905]
数据点数：9
R2：0.959645759125
调整R2：0.9461943455
RMSE：0.122206615563
SSE：0.134410111986
AIC：-33.8367577376
AICc：-31.8367577376
