Repository: NatureG-creator/-

# 腐蚀模拟与实测研究代码

## 网页研究工作台

网站源码位于 [`网站/`](网站/)，使用方法见[网站说明](网站/README.md)。已接入实测点云、单/多阶段CA–GA、有限元输入包导出，以及独立的NumPy/Taichi与并行性能对比区。计算服务在本机运行，GitHub网页本身不启动模拟。

本次整理日期：2026-10-13。

## 两个完整研究目录

- `腐蚀代码7_高速版_MATLAB实测接口/`：Python 腐蚀模拟、实测目标接口、输入数据及已有计算结果。
- `段师兄腐蚀工作/`：MATLAB 点云处理、CA-GA、拟合、APDL、扫描数据、文档及原有归档。

根目录的重复程序与数据已清理，最新完整版本保存在以上两个目录中。
Python 运行入口位于 `腐蚀代码7_高速版_MATLAB实测接口/01_运行程序与数据/`。
本地原始材料保持不变，历史版本可通过 Git 提交记录查看。
虚拟环境、Python 缓存及编辑器配置不上传。

仓库根目录中的 Python 程序及其依赖同步自
`腐蚀代码7_高速版_MATLAB实测接口/01_运行程序与数据/`，
用于兼容仓库原来的平铺布局。运行完整项目时，优先使用完整目录中的入口。
代码内容按本地原文件复制，没有调整算法或本地数据路径；
更换电脑后，应先检查配置中的绝对路径，再运行程序。

## 下载大型归档

超过普通 Git 文件大小限制的归档通过 Git LFS 保存。完整获取数据：

```powershell
git clone https://github.com/NatureG-creator/-.git
cd -
git lfs pull
```

如果只下载 GitHub 网页的源码 ZIP，LFS 文件可能仅包含指针，请使用上述方法取得原始归档。

File: 段师兄腐蚀工作/06数据后推/10_三指标文献约束修正拟合_来源与复现/来源对应与运行说明.md
# 三指标文献约束修正拟合：来源与复现

## 结论与运行入口

本目录对应用户截图图13、14、15，不是文件夹7的单数据集四模型比较。
在 MATLAB 打开本目录，运行 `01_run_Q355`；另需 Q370NH 时运行 `02_run_Q370NH`，两者独立。
拟合结果分别写入 `重新计算结果/Q355`、`重新计算结果/Q370NH`，每种材料有三个指标目录。
每个指标输出原程序 PNG/PDF/TIF、参数 CSV/XLSX，另保存完整拟合 MAT、实际输入 CSV、运行日志与秒数耗时。
原脚本、输入 MAT 的 SHA256 与来源路径见 `复制来源清单.csv`，原目录未修改。

## 原始程序和数据对应

|截图指标|原程序|文献1|文献2|文献3|文献4|自身|
|---|---|---|---|---|---|---|
|不均匀腐蚀深度|Copy_of_shujunihe6_bjf.m|sj1.mat / xiaosiy_bjf2|sj7.mat / wzy_bjf|sj3_bjf.mat / bjf3|sj2_bjf.mat / bjf2|drf.mat / drfbjf2|
|腐蚀坑深度对数均值|Copy_of_shujunihe5_sd.m|sj1.mat / xiaosiy_sd2|sj7.mat / wzy_sd|gq2.mat / gq_sd2|sj5_bare_steel_sd.mat / sd_5|drf.mat / drfsd2|
|腐蚀坑径深比对数均值|Copy_of_shujunihe5_jsb.m|sj1.mat / xsy_jsb2|sj7.mat / wzy_jsb|gq2.mat / gq_jsb2|sj5_bare_steel_jsb.mat / jsb_5|drf.mat / drf_jsb2|

Q370NH 入口把上述三个自身变量的数值分别替换成 `drfbjf1`、`drfsd1`、`drf_jsb1`，原拟合脚本不改。
输入第一列是质量损失率百分数（5 表示5%，不是0.05）；不均匀深度响应单位 μm；另两个响应是已处理的对数均值，不要再取对数。

## 材料身份的证据链

`来源依据/第 2 章 Q370qENH和Q355B腐蚀及腐蚀后拉伸力学性能研究6.14图片重修版(2).docx`：
正文试验设计称 Q355B 与 Q370NH；蚀坑参数汇总表中，Q355 坑深均值依次为
3.94、4.17、4.65、4.50、4.79、5.02、5.05、5.49、5.46，与 `drfsd2(:,2)` 逐值一致；
对应径深比均值与 `drf_jsb2(:,2)` 也逐值一致。
Q370NH 坑深均值依次为 3.75、4.05、4.40、5.04、4.83、4.97、5.50、5.36、5.59，
与 `drfsd1(:,2)` 逐值一致；径深比均值与 `drf_jsb1(:,2)` 逐值一致。
因此第2组对应 Q355，第1组对应正文中的 Q370NH，不是通过 MAT 文件名猜测。
不均匀深度还与后面的汇总表近似对应，但有四舍五入及个别0.25 μm差异；保持 MAT 原值。

材料文档本身有命名不统一：标题 Q370qENH、正文 Q370NH、部分表头 Q355NH。
本目录按正文/汇总表标注 Q370NH，不代表已核对材料质保书或确认这些牌号等价。

## 质量损失率版本差异：严禁悄悄混用

截图原程序用 drf.mat：Q355 质量损失率为
2.16、2.83、3.63、5.58、6.90、6.20、8.90、9.40、13.28；
Q370NH 为 1.64、2.44、4.19、6.36、5.17、6.40、8.80、9.20、10.50。
后期 `3_MATLAB拟合程序_分图与数据拟合/06_Q370NH_Q355蚀坑参数组合拟合/generate_pit_parameter_mass_loss_figure.m`
使用另一组质量损失率（两试件均值或1号试件模式），虽然坑深/径深比响应相同，横坐标不同。
所以不能用后期质量损失率重算后，还宣称精确复现截图。本目录默认保留 drf.mat 的原始横坐标。

## 文献数据出处与待核对项

`段瑞飞外推数据的工作总结(1).docx` 的参考文献提供以下线索：
- 肖思颖，2020，一般大气和近海大气环境下锈蚀钢材表面特征和随机本构模型研究。
- 吴泽燕，2023，中性盐雾环境下Q355NH及Q355钢腐蚀行为演化及力学性能劣化研究。
- Guo 等，2025，Morphological evolution and mechanical property degradation of Q355NH weathering steel and Q355 steel under stress corrosion，Engineering Failure Analysis 176，109604。
- Chu 等，2026，Assessment of mechanical degradation and development of a damage constitutive model for low alloy steel and galvanized steel based on corrosion damage。

这些条目只作为候选来源线索；不能仅凭 xiaosiy、wzy、gq 等变量名确认每一组数字对应哪张原文图表。
bjf2/bjf3 的作者、材料、提取图号，以及 sj5 裸钢/镀锌钢选择，均须以原始论文或提取记录复核。
现有脚本没有记录当时 MATLAB 工作区的载入日志。本入口明确使用 sj5_bare_steel，而不是默默覆盖同名变量。
`sj6_nh_sd.mat`、`sj6_nh_jsb.mat` 各只有5点，是另一路待确认文献数据；不参与截图三个脚本，不能作为自身Q370NH替代。

## 缩放与理论边界

原脚本分别对四组文献横坐标乘尺度系数（见脚本 scale1..scale4），并非未经处理直接合并：
不均匀深度：0.625 / 1.195 / 0.1667 / 0.6667；
坑深对数均值：0.6250 / 1.195 / 0.6333 / 1.2917；
径深比对数均值：0.62 / 1.195 / 0.6333 / 0.8333。
总结文档解释为厚度统一到6 mm的近似处理，但系数来源尚未逐项核实；复现保留，不视为已验证物理换算。
原算法用各文献拟合曲线/斜率等权平均，自身先无约束拟合，固定常数项，再扫描 beta。
原代码标记 AIC_star，不等同于通用选择器中的 AICc；总结文档“参数平均”与代码“斜率平均”亦需区分。
新Q370NH结果是同一方法对另一材料的重新拟合，不是截图公式的直接通用化，也不是长期现场腐蚀验证。

## 历史图与重新计算图

`历史图件` 保存原有最终外推 EMF。截图中的舍入公式仅作核对目标：
543.78*(1-exp(-0.074*x))-44.46；2.94*x^0.17+0.84；3.31*exp(-0.146*x)+1.21。
实际参数以本目录运行输出为准，不用这些舍入数字生成伪复现图。

## 2026-10-08 实际运行核查

MATLAB R2024b 批处理运行两个入口的底层函数，共六组计算，退出码0。
31份复制原文件的 SHA256 全部一致；章节汇总表与 drf.mat 两材料的坑深/径深比响应全部逐值一致。
`输入数据/便于查看的CSV` 提供原 MAT 数值导出；`数据变量清单.csv` 列出各变量与形状；
`来源依据/文档文字与表格提取.json` 可检索出处表格（复杂数学公式须回看原 Word）。

|材料|指标|实际重算公式（x为质量损失率百分数）|最优beta|
|---|---|---|---|
|Q355|不均匀深度|543.779904*(1-exp(-0.074068*x))-44.457787|30|
|Q355|坑深对数均值|2.936200*x^0.174145+0.840000|30|
|Q355|径深比对数均值|3.309304*exp(-0.145713*x)+1.214458|4.0268|
|Q370NH|不均匀深度|595.327733*(1-exp(-0.056338*x))-24.808478|2.1678|
|Q370NH|坑深对数均值|1.741920*x^0.334007+1.741987|4.6980|
|Q370NH|径深比对数均值|3.631943*exp(-0.125744*x)+0.584572|11.8792|

Q355三个公式与截图显示系数吻合（截图径深比常数写1.21，为截位/舍入显示差异）；
但总结正文写 beta≈3.40268，与本次实际最优4.0268不一致，且当前 beta 图与旧截图的范围亦不同。
因此不声称所有旧截图逐像素/所有指标完全一致。公式吻合也不代表文献出处与厚度缩放已全部验证。
不均匀深度公式在 x=0 取负值；坑深幂函数导数在 x=0 可能奇异，本算法仅拟合 x>0 数据。
不要将这些经验外推公式直接当作未腐蚀边界条件或无上限长期物理规律。
