Repository: NatureG-creator/-

# 腐蚀模拟与实测研究代码

## 网页研究工作台

网站源码位于 [`网站/`](网站/)，使用方法见[网站说明](网站/README.md)。已接入实测点云、单/多阶段CA–GA、有限元输入包导出，以及独立的NumPy/Taichi与并行性能对比区。计算服务在本机运行，GitHub网页本身不启动模拟。

本次整理日期：2026-10-13。

## 两个完整研究目录

- `腐蚀代码7_高速版_MATLAB实测接口/`：Python 腐蚀模拟、实测目标接口、输入数据及已有计算结果。
- `段师兄腐蚀工作/`：MATLAB 点云处理、CA-GA、拟合、APDL、扫描数据、文档及原有归档。

根目录的重复程序与数据已清理，最新完整版本保存在以上两个目录中。
Python 运行入口位于 `腐蚀代码7_高速版_MATLAB实测接口/01_运行程序与数据/`。
本地原始材料保持不变，历史版本可通过 Git 提交记录查看。
虚拟环境、Python 缓存及编辑器配置不上传。

仓库根目录中的 Python 程序及其依赖同步自
`腐蚀代码7_高速版_MATLAB实测接口/01_运行程序与数据/`，
用于兼容仓库原来的平铺布局。运行完整项目时，优先使用完整目录中的入口。
代码内容按本地原文件复制，没有调整算法或本地数据路径；
更换电脑后，应先检查配置中的绝对路径，再运行程序。

## 下载大型归档

超过普通 Git 文件大小限制的归档通过 Git LFS 保存。完整获取数据：

```powershell
git clone https://github.com/NatureG-creator/-.git
cd -
git lfs pull
```

如果只下载 GitHub 网页的源码 ZIP，LFS 文件可能仅包含指针，请使用上述方法取得原始归档。

File: 段师兄腐蚀工作/06数据后推/7_图3-7不均匀腐蚀深度_四模型来源与复现/拟合差异溯源分析/拟合差异溯源报告.md
# 图3-7四组数据拟合差异溯源报告

## 结论

差异不是单一原因：数据1主要来自训练点数不同；论文数据2、数据3的前三种公式发生交叉对应；部分系数存在截断、抄录或历史版本差异；两阶段模型的历史设置尚不能完全确认。当前四组输入和保存结果之间未发现数据传递错误，也未发现评价指标计算错误。

本次不修改原程序、原始MAT数据或既有图件。所有核验文件保存在本目录。

## 1. 数据来源和预处理

| 图中编号 | 输入文件 | 变量 | 原始点数 | 有效点数 | 当前训练点数 |
|---|---|---|---:|---:|---:|
| 数据1 | sj1.mat | xiaosiy_bjf2 | 18 | 17 | 15 |
| 数据2 | sj7.mat | wzy_bjf | 8 | 8 | 7 |
| 数据3 | sj3_bjf.mat | bjf3 | 10 | 10 | 9 |
| 数据4 | sj2_bjf.mat | bjf2 | 4 | 4 | 3 |

注意：图中的“数据2”不是 sj2_bjf.mat；图中的“数据3”才使用 sj3_bjf.mat。

逐组验证了MAT输入与“原始输入数据.csv”的数值、删除无效点并排序后的x/y，以及保存的训练点；全部一致（CSV数值误差小于1e-10）。这是当前复现工程内部的一致性验证，不代表已取得论文当时实际运行的完整历史输入。

预处理仅删除非有限值或x<=0或y<=0的行，再按x升序排列。数据1删除了(x=0,y=630)一行，其余三组没有删除点；程序没有平均、平滑、额外异常值剔除或单位换算。x按百分数数值输入，y按微米数值输入；物理单位依据变量说明及论文坐标标注，MAT矩阵本身不带单位。

## 2. 数据1：训练集14点与15点是主要差异来源

程序第34行实际设置 train_ratio=0.9，但该行注释仍写“前80%”。第36行使用 round(n*train_ratio)。17个有效点时，80%得到14个训练点，90%得到15个。

| 模型/参数 | 论文截图 | 同算法、14个训练点 | 当前15个训练点 |
|---|---|---|---|
| 线性 a,b | 17.53, -10.21 | 17.530257, -10.206281 | 17.817615, -13.015901 |
| 幂函数 a,b,c | 10.62, 1.145466, 9.81 | 10.623028, 1.145466, 9.815918 | 9.606017, 1.176480, 12.705341 |
| 指数 A,k,B | 59607.45, 0.000279, 8.379 | 59607.449295, 0.000278570, 8.373751 | 66390.132588, 0.000253401, 8.131926 |
| 两阶段 A,n1,n2,x1 | 1.94, 1.46, -0.54, 7.78 | 1.942679, 1.466891, -0.549160, 7.780890 | 1.954340, 1.454047, -0.515270, 7.887683 |

90%比80%多纳入(η=28.8633,H=520)这一训练点，其后的点作为测试点。线性和幂函数可数值对应论文；指数主参数和分段位置也高度对应。论文指数常数8.379与复算8.373751仍有小差别，不能说每个参数完全一致；两阶段系数也存在截断/抄录或设置差异的可能。

证据强烈支持论文数据1使用了前14点，而当前程序使用前15点。不能仅凭数值对应断言论文历史源代码一定设置0.8，也可能通过其他方式选择了同样的14点。

## 3. 数据2、数据3：公式与图组交叉对应

当前数据2（sj7.mat）90%训练得到：

- 线性：20.398698η+43.211174；
- 幂函数：36.616582η^0.808606+13.903649；
- 指数：1313.750782(1-exp(-0.017929763η))+33.628154。

这三组参数对应论文“(c)数据3”下的公式，而不是“(b)数据2”下的公式。

当前数据3（sj3_bjf.mat）90%训练得到：

- 线性：5.113098η+27.334157；
- 幂函数：16.456821η^0.706446（常数项约0）；
- 指数：330.170194(1-exp(-0.025303696η))+9.594835。

这三组参数对应论文“(b)数据2”下的公式，而不是“(c)数据3”下的公式。截图幂指数写0.7604，而复算为0.706446，二者不是小数位舍入关系；应核对是否抄录错误，不能直接认定。

因此这部分首先应核对论文公式排版/来源对应，不能先改优化初值来追赶错误位置的公式。

## 4. 两阶段模型：目标函数与历史设置需要单独核对

前三种模型用 lsqcurvefit 最小化原始H空间的残差平方和；两阶段模型对log(H)拟合，以log空间残差平方和挑选分段点。MATLAB log是自然对数，不是log10。

当前分段搜索：训练集x的25%至75%分位数之间取80个候选点，分段两侧至少1点，逐个线性求解[A,n1,n2]并选log空间SSE最小的点。第二段斜率是n1+n2，不是n2。

90%训练时，两阶段参数：

| 输入数据 | A | n1 | n2（斜率增量） | x1 |
|---|---:|---:|---:|---:|
| 数据2 | 3.751259 | 0.799850 | -0.132951 | 5.672500 |
| 数据3 | 3.226685 | 0.359852 | 0.429715 | 4.744304 |

论文中3.80、0.74、+0.46、9.36以及3.20、0.38、+0.41、4.91/4.92未由本次同算法训练比例对照完整复现。后一个公式两分支还用了不同分段值4.91和4.92，写法不一致。需要论文当时的分段候选范围、候选数、训练点和目标函数版本才能确定剩余原因，不应声称已定位为优化初值问题。

## 5. 数据4：主要是显示截断，且两阶段模型证据弱

数据4只有4点。80%和90%经round及n-1限制都得到3个训练点，前三模型参数相同：24.626434η+32.513038、49.353365η^0.716562、271.340109(1-exp(-0.173989657η))。

截图中的24.62、0.71与上述结果近似对应，但不是标准四舍五入到两位小数（应为24.63、0.72），更像截断显示。截图两阶段公式空缺。当前3个训练点拟合含断点的分段模型支撑不足，不宜仅凭低残差或高R²证明其可靠。

## 6. 优化与评价核验

非线性算法、初值与边界均按原脚本复算：幂函数a,b,c非负且b<=5；指数A,k,B非负；最大函数评价5000、最大迭代2000。不能仅凭参数差异推断算法或初值不同。

全部16组保存模型的评价指标均独立重新计算，并与已保存results核对，最大误差小于1e-8：R²和RMSE基于全部有效点（含测试点），Test_RMSE和AARE仅基于测试点。这里R²不是训练集R²，也不是调整R²。

指数模型在kη很小时近似A*k*η+B，A和k可能相互补偿；应比较预测曲线和误差，不宜只比较A的大小。本次没有做多初值试验，不能据此断言存在不同局部最优。

## 操作建议

1. 数据1若以论文来源复现为目标，可另存程序后只对该组设置80%训练；不要统一把四组全部改成80%，这会使数据2、数据3目前对应的前三模型参数发生变化。
2. 核对论文(b)/(c)公式的交叉对应和0.7604的抄录问题。
3. 先确认历史两阶段模型设置，再决定是否修改分段拟合；不要为了对上论文显示系数强行调整数据。
4. 报告公式显示位数、训练点清单、目标函数空间及评价样本范围；绘图和评价始终使用完整精度参数。

## 复核文件

- audit_fit_difference.m：独立核验程序，运行 audit_fit_difference 即可重算。
- 训练比例对照.csv：四组数据、两种训练比例、四种模型的完整参数对照。
- 输入与评价指标核验.csv：输入误差、点数和评价指标误差。
- 溯源核验结果.mat：上述数值核验结果。

File: 段师兄腐蚀工作/06数据后推/7_图3-7不均匀腐蚀深度_四模型来源与复现/来源对应与运行说明.md
# 图3-7：不均匀腐蚀深度四模型比较的来源与运行说明

## 1. 已确认的程序来源

这些图的生成逻辑对应 `06数据后推/shujunihe_bjf.m`：四种模型名称、配色、标记、坐标轴、残差定义和导出结构均与截图一致。

根目录程序读取工作区变量 `bjf2`；`1_腐蚀表征参数拟合与模型验证/shujunihe_bjf.m` 读取 `bjf3`。逐行比较发现两份程序只有输入变量这两行不同。因此不能仅加载一个文件后运行，就自动得到文档中的四组图。

这套图使用原有四模型脚本，不依赖通用最优拟合函数选择器。`shujunihe_sd.m` 用于另一个指标，`Copy_of_shujunihe6_bjf.m` 用于文献约束修正，均不是本组八张图的直接生成入口。

## 2. 四组图与数据对应

依据截图中的数据点数量、坐标及重算曲线核对如下。这里的“数据1—4”是图组编号，不等于 MAT 文件名中的数字。

| 截图 | 图组 | 输入文件 | 文件内变量 | 原图文件 |
|---|---|---|---|---|
| 1、2 | 数据1 | sj1.mat | xiaosiy_bjf2 | bjf_sj1_1.emf、bjf_sj1_2.emf |
| 3、4 | 数据2 | sj7.mat | wzy_bjf | bjf_sj2_1.emf、bjf_sj2_2.emf |
| 5、6 | 数据3 | sj3_bjf.mat | bjf3 | bjf_sj3_1.emf、bjf_sj3_2.emf |
| 7、8 | 数据4 | sj2_bjf.mat | bjf2 | bjf_sj4_1.emf、bjf_sj4_2.emf |

每个数据矩阵第一列是质量损失率（百分数数值，如 5 表示5%）；第二列是不均匀腐蚀深度（微米）。

数据1原矩阵为18×2，其中最后一行的质量损失率为0；原程序按 x>0、y>0 过滤，因此实际计算17点。数据2、3、4分别为8、10、4点。`sj1_bjf.mat` 内为 `bjf1`，其数据点不对应本次四组截图，作为相邻原始资料备份保留，不参与批量运行。

## 3. 一次运行全部四组

将 MATLAB 当前文件夹切换到本说明所在目录，输入：

```matlab
run_bjf_four_datasets
```

仅运行某一组，例如数据3：

```matlab
run_bjf_four_datasets(3)
```

入口自动读取对应 MAT 变量，传给原程序所需的 `bjf2`，分别写入 `重新计算结果/数据1` 至 `数据4`。运行需要 Optimization Toolbox（`lsqcurvefit`、`optimoptions`）和 Statistics and Machine Learning Toolbox（`quantile`）。

每组输出：两张 PNG/PDF/TIF 图、原始输入CSV、模型公式和评价指标CSV/XLSX、两份HTML表格，以及保存完整参数和训练/测试数据的 `完整拟合结果.mat`。

## 4. 原程序怎样拟合

1. 过滤非有限值及非正值，并按质量损失率升序排列。
2. `train_ratio=0.9`，训练点数为 `min(round(n*0.9),n-1)`；高质量损失率端剩余点用于测试。
3. 线性模型：`y=a*x+b`。
4. 幂函数模型：`y=a*x^b+c`。
5. 指数饱和模型：`y=a*(1-exp(-k*x))+b`。
6. 两阶段模型在自然对数空间回归，并搜索分段点：`ln(y)=A+n1*ln(x)+I(x>=x1)*n2*ln(x/x1)`。
7. 用训练集拟合参数，在全部有效点上计算残差 `y-y_fit`，在测试点上计算预测误差。外推绘图上限为 `x_extrap=25`。

原程序有几处注释仍写“80%”“至少2个测试点”，实际代码使用90%，并只保证至少1个测试点；此处按实际代码说明。数据4只有3个训练点，两阶段模型一侧只有1点，当前程序虽能计算，但这些分段参数的稳定性有限。

## 5. 文档公式与图组错配，以及版本差异

本次运行已确认下列对应关系：

| 图组 | 当前原程序重算的线性公式 | 截图文档中的位置 |
|---|---|---|
| 数据1 | y=17.8176*x-13.0159 | 数据1写17.53*x-10.21，系数不完全一致 |
| 数据2 | y=20.3987*x+43.2112 | 这条公式写在文档“数据3”下面 |
| 数据3 | y=5.1131*x+27.3342 | 这条公式写在文档“数据2”下面 |
| 数据4 | y=24.6264*x+32.5130 | 与文档数据4线性公式一致（显示精度不同） |

数据2、3的幂函数和指数饱和公式同样存在交换现象。例如 `36.6166*x^0.8086+13.9036` 对应数据2，而 `16.4568*x^0.7064` 对应数据3。

当前程序的部分两阶段分段参数也与旧截图不同；数据1的线性及非线性参数亦不能精确复现旧截图数值。旧结果可能使用了不同数据版本、训练比例或分段搜索设置，但现有文件不足以确定当时的全部设置。不能将此差异归因于显示小数位，也不能声称新算图与历史图逐点完全一致。

为便于核对，`原始图件` 保存原有八张EMF，`用户截图` 保存本次十张截图，`重新计算结果` 保存现有程序的真实计算结果，两者分目录保留。

## 6. 文件来源与保留方式

所有整理内容位于新目录，原始位置保留。`程序/shujunihe_bjf.m` 与根目录原程序逐字一致；`原始程序备份` 同时保存根目录版和章节版。输入MAT及原有EMF均直接复制，`复制来源清单.csv` 记录原路径、副本路径和SHA256校验值。

本次已实际运行全部四组，验证各组输出存在，并将完整参数保存为MAT。数据文件仅描述数值，不能单凭变量名称确认材料牌号或对应文献，故本说明不把这四组强行命名为Q355或Q370。
